Repository: mohamedtarekhse/SpecSupport

File: standards/API_1104_Pipeline_Welding.txt
[STANDARD: API 1104]
[TITLE: Welding of Pipelines and Related Facilities]
[ARTICLE: Section 9 — Acceptance Standards for Radiographic Testing]

[CLAUSE: 9.1 — Incomplete Penetration (IP)]
Incomplete penetration is a condition where the weld metal does not extend through the joint thickness.
ACCEPTANCE: Individual length ≤25 mm (1 in) in any 300 mm (12 in) of weld. Aggregate length ≤25 mm (1 in) in any 300 mm (12 in) of weld.
REJECTION: Individual length >25 mm (1 in) in any 300 mm (12 in). Aggregate >25 mm in any 300 mm. Any IP in welds subjected to cyclic or fatigue loading unless addressed by engineering assessment.
---

[CLAUSE: 9.2 — Incomplete Fusion (IF) and Cold Lap]
Incomplete fusion is failure of the weld metal to fuse completely with the base metal or the preceding weld bead. Cold lap is a specific type where weld metal rolls over the base metal without fusing.
ACCEPTANCE: Individual length ≤25 mm (1 in) in any 300 mm (12 in) of weld. Aggregate ≤25 mm (1 in) in any 300 mm (12 in).
REJECTION: Individual indication >25 mm. Aggregate >25 mm in 300 mm. Any cold lap visible on radiograph regardless of length.
---

[CLAUSE: 9.3 — Internal Concavity (Suck Back / Burn Through)]
Internal concavity is a condition where the root bead is pulled into the joint during welding, creating a concave inner surface.
ACCEPTANCE: Radiographic density of concavity does not exceed density of thinner adjacent pipe. Total length of concavity in any weld shall not exceed 25 mm (1 in).
REJECTION: Density of concavity exceeds adjacent base metal (indicates hole / burn through). Length >25 mm in any single weld. Any burn-through (void) in the root pass.
---

[CLAUSE: 9.4 — Porosity — Scattered Porosity]
Scattered porosity is distributed throughout the weld metal.
ACCEPTANCE: Scattered porosity image shall not exceed: aggregate area of pores equal to 1/4 of the weld width × longest pore string. For welds ≤ 12.7 mm (1/2 in) wall: maximum individual pore 1.6 mm (1/16 in). Aggregate area ≤ 150 mm² (1/4 in²) in any 625 mm² (1 in²) area. No individual pore > 3.2 mm (1/8 in) diameter.
REJECTION: Individual pore >3.2 mm. Aggregate area exceeding limits. Any cluster of pores in one area exceeding density limits.
---

[CLAUSE: 9.5 — Porosity — Cluster Porosity]
Cluster porosity is a localized group of pores.
ACCEPTANCE: Maximum aggregate dimension of cluster ≤12.7 mm (1/2 in). Individual cluster separated from nearest adjacent porosity by ≥150 mm (6 in). No cluster in the root pass area.
REJECTION: Cluster dimension >12.7 mm. Clusters closer than 150 mm. Any cluster porosity in root pass.
---

[CLAUSE: 9.6 — Porosity — Hollow Bead Porosity]
Hollow bead is elongated porosity aligned with the weld axis, occurring primarily in the root bead of pipeline welds made by cellulosic electrodes.
ACCEPTANCE: Individual indication ≤ 25 mm (1 in) length. Aggregate ≤ 25 mm (1 in) in any 300 mm (12 in) of weld. Minimum separation between indications: 50 mm (2 in) measured at outer edges.
REJECTION: Individual >25 mm. Aggregate >25 mm per 300 mm. Spacing <50 mm between adjacent hollow bead indications.
---

[CLAUSE: 9.7 — Slag Inclusions (SI)]
Slag inclusions are non-metallic solid material entrapped in the weld metal or between the weld and base metal.
ACCEPTANCE (Individual): Length ≤ 50 mm (2 in) in any 300 mm (12 in) of weld.
ACCEPTANCE (Aggregate): Total length ≤ 50 mm (2 in) in any 300 mm (12 in).
Elongated slag: width ≤ 3.2 mm (1/8 in) and length ≤ weld length or 50 mm (2 in) max.
REJECTION: Width >3.2 mm. Length >50 mm individually or aggregate >50 mm per 300 mm. Any slag in root pass exceeding root pass width.
---

[CLAUSE: 9.8 — Cracks]
Any crack in the weld metal, fusion line, or heat-affected zone is cause for rejection. No size or length limitation — any crack is rejectable.
ACCEPTANCE: None. Zero tolerance.
REJECTION: Any crack of any length, in any location: weld metal, fusion line, HAZ, crater, transverse, longitudinal. No exceptions without engineering assessment and company authorization.
---

[CLAUSE: 9.9 — Undercutting (External — Visible on Surface)]
Undercut is a groove melted into the base metal adjacent to the weld toe and left unfilled by weld metal.
ACCEPTANCE: Maximum depth: 0.8 mm (1/32 in) on the outside surface. Maximum depth: 0.4 mm (1/64 in) in areas of high stress (bends, crossings, areas specified by engineer). Maximum aggregate length: 50 mm (2 in) in any 300 mm (12 in) of weld, and maximum 1/6 of total weld length.
REJECTION: Depth >0.8 mm on outside. Depth >0.4 mm in high stress areas. Length exceeding limits. Any undercut on root bead ID surface visible by internal visual or borescope.
---

[CLAUSE: 9.10 — Burn Through]
Burn through is a void through the pipe wall created by excessive heat during welding, typically in the root pass.
ACCEPTANCE: None. Zero tolerance for burn through.
REJECTION: Any void (hole) through the pipe wall. Any area where radiograph indicates full penetration through the pipe wall from weld heat.
---

[CLAUSE: Section 6.2 — Welder Qualification Test — Procedure]
Each welder shall be qualified before performing production welding. Qualification tests:
1. Butt weld test — two pipe sections welded per the procedure being qualified.
2. Position: 2G+5G (combined) qualifies all positions. 6G qualifies all positions.
3. Destructive tests: nick-break test specimens and root bend / face bend specimens.
4. For automatic and semi-automatic welding: radiographic examination in lieu of destructive tests is permitted.
Qualification is process and position specific.
ACCEPTANCE: Nick-break: exposed surface must show complete fusion, no slag >3.2mm (1/8 in), no gas pockets >1.6mm (1/16 in) per unit area. Bend test: no cracks >3.2mm (1/8 in) in any direction.
REJECTION: Nick-break with incomplete fusion, slag >3.2mm, pores >1.6mm. Bend specimen with crack >3.2mm after bend.
---

[CLAUSE: 6.3 — Welder Qualification Expiry]
A welder's qualification remains in effect unless: the welder has not welded with the process for a period exceeding 6 months, OR there is a specific reason to question the welder's ability. Qualification expires on first of: 6 months without welding with that process, or upon a failed production weld RT that is attributable to welder skill.
ACCEPTANCE: Welder has production welding records showing process use within 6 months. Records of continuity maintained.
REJECTION: Welder without 6-month continuity records. Welder qualification lapsed. No documentation available at work site.
---

[CLAUSE: Section 8 — Radiographic Testing Requirements]
All radiographic examination shall be performed by qualified Level II or III RT personnel per ASNT SNT-TC-1A. Radiographic technique: The sensitivity of the radiograph shall be demonstrated by an image quality indicator (IQI — wire type per ASTM E747 or hole type per ASTM E1025) visible on the radiograph. Minimum required sensitivity: 2% of weld thickness (wire diameter or hole diameter). All radiographs shall be retained for the life of the pipeline.
ACCEPTANCE: IQI sensitivity achieved (2%). All required penetrameters visible. Density within 1.8 to 4.0 for X-ray, 2.0 to 4.0 for gamma. Welder ID and weld number marked on each film.
REJECTION: IQI not visible. Density outside range. No welder/weld identification on film. RT performed by unqualified personnel.
---

[CLAUSE: Section 11 — Weld Repair Procedures]
Repairs shall be made only with company approval. The following apply:
1. Defects may be removed by grinding or chipping and the excavation examined by MT or PT to confirm complete removal.
2. Repair welding shall use a qualified WPS.
3. The repaired area shall be re-examined by the same method as originally specified.
4. Maximum two repair attempts permitted at any single location. Third repair not permitted without engineering review.
5. Cracks: any weld containing a crack shall be cut out and removed — repair of cracks in production welds is NOT permitted without specific engineering approval.
ACCEPTANCE: Repair approved, performed by qualified welder, re-examined and passes.
REJECTION: Repair of cracked weld without engineering approval. Third repair at same location. Re-examination of repair by lesser method than original. Repair not using qualified WPS.
---

File: standards/ASME_B31.3_Weld_Acceptance.txt
[STANDARD: ASME B31.3]
[TITLE: Process Piping — ASME Code for Pressure Piping]
[ARTICLE: Chapter VI — Inspection, Examination, and Testing]

[CLAUSE: 341.1 — General Requirements for Examination]
Examination of piping covered by this Code is the responsibility of the Manufacturer, Fabricator, or Erector. Examination includes visual examination, radiographic examination, ultrasonic examination, magnetic particle examination, liquid penetrant examination, and other methods specified. The Owner's Inspector shall have access to all phases of work and materials.
ACCEPTANCE: Owner inspector has access to all work. All required examination completed and documented.
REJECTION: Denial of access to Owner inspector. Examination not performed or documented.
---

[CLAUSE: 341.3 — Types of Examination Required by Fluid Service]
Examination requirements depend on fluid service category:

CATEGORY D SERVICE: Not exceeding 150 psi (1035 kPa), not exceeding 366°F (186°C), non-hazardous fluid. Requires visual examination only per 344.2.

NORMAL FLUID SERVICE (most common): Requires 5% random radiographic examination of welds per 341.4.1.

CATEGORY M SERVICE (highly hazardous): Requires 100% radiographic or ultrasonic examination of all butt welds.

HIGH PRESSURE SERVICE: Requires 100% RT or UT per 342.

SEVERE CYCLIC CONDITIONS: 100% RT or UT of all butt welds.
ACCEPTANCE: Examination type and extent matches fluid service category.
REJECTION: Reduced examination applied to service requiring higher level. Category M service without 100% examination.
---

[CLAUSE: 341.3.2 — Examination Requirements and Acceptance Criteria — Table Reference]
TABLE 341.3.2 — ACCEPTANCE CRITERIA FOR WELDS
The following acceptance criteria apply for each examination method:

VISUAL EXAMINATION (ALL SERVICES):
- Cracks: None permitted
- Lack of fusion at surface: None permitted
- Incomplete penetration: See 341.3.2 (b) — permitted for specific conditions only
- Any other linear indication: None for Category M; others per engineering
- Porosity: Must not exceed limits of applicable examination standard

RANDOM RADIOGRAPHY (5% — Normal Service):
Quality factor for weld joint = 0.80 if examined, 0.60 if not.

100% RADIOGRAPHIC OR ULTRASONIC (Category M and Cyclic):
- Cracks: None
- Lack of fusion: None
- Incomplete penetration (groove welds): None for Category M. For Normal: permitted if: depth ≤1/3 T and ≤1.5 mm (0.06 in), total length ≤38 mm (1.5 in) in any 150mm (6 in).
- Slag/other inclusions: Individual length ≤25 mm (1 in), separated by ≥3× longer of adjacent indications, aggregate ≤8% of weld length.
- Porosity (rounded): Maximum 6% of weld area on radiograph.
ACCEPTANCE: All indications within above limits for applicable service.
REJECTION: Any crack, any lack of fusion, incomplete penetration exceeding limits, slag or porosity exceeding limits.
---

[CLAUSE: 328.1 — General Welding Requirements]
All welding shall be performed by qualified welders and welding operators using qualified welding procedures per ASME Section IX. The engineer shall specify the welding requirements including: filler metal, preheat, PWHT, and inspection. All WPS and PQR records shall be retained and available.
ACCEPTANCE: All welders and WPS qualified per ASME IX. Records available.
REJECTION: Welding by unqualified welder or using unqualified WPS.
---

[CLAUSE: 328.2 — Filler Metal]
Filler metals and fluxes shall conform to the applicable SFA specifications in ASME Section II, Part C. Filler metal not included in ASME II Part C may be used if qualified by a procedure qualification test per ASME IX.
ACCEPTANCE: Filler metal conforms to specified SFA classification and meets chemical/mechanical requirements.
REJECTION: Wrong filler metal type. Unlabeled or unidentified filler metal used. Filler metal not matching WPS specification.
---

[CLAUSE: 328.3 — Preparation for Welding]
Joint design shall be as specified in the engineering design. Weld joint surfaces shall be clean, smooth, free of fins, tears, cracks, and other defects that would prevent proper welding. Alignment: maximum offset (hi-lo) for butt welds shall not exceed 1.5 mm (1/16 in) for pipe wall thickness ≤20 mm. For pipe wall >20 mm: maximum offset is 1/8T or 3 mm whichever is less, maximum 5 mm absolute.
ACCEPTANCE: Hi-lo ≤1.5 mm for T≤20mm. Hi-lo ≤lesser of T/8 or 3mm (max 5mm) for T>20mm.
REJECTION: Any hi-lo (mismatch) exceeding above limits before tacking.
---

[CLAUSE: 328.4.1 — Preheat Requirements]
Preheat shall be applied as required by the WPS and ASME Section IX. Minimum preheat temperatures for carbon steel per ASME B31.3 Appendix A (material tables). For P-1 materials (carbon steel): 10°C (50°F) minimum when base metal temperature is below 0°C. Higher preheat per wall thickness as specified in WPS. Preheat shall extend 75 mm (3 in) each side of weld joint and shall be uniform before welding commences.
ACCEPTANCE: Preheat temperature ≥ WPS minimum, measured with calibrated contact thermometer or temperature sticks. Extends 75mm each side.
REJECTION: Preheat temperature below WPS minimum. Preheat not measured before welding. Preheat zone less than 75mm each side.
---

[CLAUSE: 328.5.4 — Postweld Heat Treatment (PWHT)]
PWHT shall be performed when required by: wall thickness (P-1 carbon steel: required when nominal thickness exceeds 19 mm/3/4 in, or when specified), or by material specification, or when code mandates. Temperature and time: for P-1 material — 595°C to 650°C (1100°F to 1200°F), minimum 1 hour per 25 mm (1 in) of thickness, minimum 15 minutes for any thickness. Temperature uniformity: ±14°C (±25°F) within heated band.
ACCEPTANCE: PWHT temperature within 595-650°C. Hold time ≥1 hr/25mm (min 15 min). Recorded on chart recorder.
REJECTION: PWHT temperature outside range. Hold time insufficient. No chart recorder record. PWHT skipped on weld requiring it.
---

[CLAUSE: 344.2 — Visual Examination Procedure]
Visual examination shall include: verification of joint preparation (groove angle, root face, root opening), fit-up (alignment, tack welds), preheat temperature, inter-pass cleaning (slag removal complete, no oxidation), final weld profile (reinforcement, undercut, cracks, crater fill). Inspector access within 600 mm, angle ≥30°, minimum 1000 lux.
ACCEPTANCE: All visual examination items verified and pass criteria of 341.3.2.
REJECTION: Final weld with visible cracks, lack of fusion, excessive undercut, or open porosity.
---

[CLAUSE: 344.3 — Magnetic Particle Examination]
MT shall be performed per ASME V Article 7 using technique and equipment qualified per procedure. Applicable to ferritic materials only. Minimum yoke lift: 4.5 kg (10 lb) AC. Examination in two directions. Acceptance: no relevant linear indications, no relevant rounded indications larger than 5 mm (3/16 in), no more than 4 relevant indications in any 38 mm × 150 mm (1.5 in × 6 in) area.
ACCEPTANCE: No linear relevant indications. No rounded relevant indication >5mm. No more than 4 relevant in 38×150mm area.
REJECTION: Any linear relevant indication. Rounded indication >5mm. More than 4 relevant indications in specified area.
---

[CLAUSE: 344.4 — Liquid Penetrant Examination]
PT shall be performed per ASME V Article 6. Applicable to all materials (ferrous and nonferrous). Temperature of surface: 10°C to 52°C (50°F to 125°F). Acceptance: same as MT — no relevant linear indications, no rounded >5mm, no more than 4 in 38×150mm area.
ACCEPTANCE: No linear relevant indications. No rounded relevant indication >5mm. No more than 4 in area.
REJECTION: Any linear relevant indication. Rounded indication >5mm. More than 4 relevant in specified area.
---

[CLAUSE: 345 — Testing Requirements]
HYDROSTATIC LEAK TEST (Preferred method):
Test pressure: 1.5 × design pressure, but not less than pressure that produces hoop stress of 90% SMYS for pipe material at test temperature. Test fluid: water (preferred) at ≥16°C (60°F). Hold time: 10 minutes minimum. Inspection: examine all joints for leaks.
ACCEPTANCE: No leaks at any joint, fitting, valve, or flange for minimum 10-minute hold at test pressure.
REJECTION: Any visible leak. Pressure drop during hold period not attributable to temperature change.

PNEUMATIC LEAK TEST (Alternative — when hydro not practical):
Test pressure: 1.1 × design pressure. Requires Owner engineer approval. Soap bubble or equivalent leak detection on all joints.
ACCEPTANCE: No leaks detected. No pressure drop during hold.
REJECTION: Any bubble indication at any joint. Any unmeasured pressure drop.

INITIAL SERVICE TEST:
Applicable to Category D services only. Examine all joints during or immediately after pressurization to design pressure.
ACCEPTANCE: No leaks at design conditions.
REJECTION: Any visible leak.
---

[CLAUSE: 341.4 — Progressive Sampling for Random Examination]
When random examination reveals a defect, two additional welds of the same type by the same welder shall be examined. If the additional welds are acceptable, the original defective weld shall be repaired and both re-examined. If either of the additional welds is defective, all welds of that type by that welder shall be examined.
ACCEPTANCE: No additional defects in progressive sample.
REJECTION: Defect in progressive sample → 100% examination of that welder's work required. Welder may be disqualified.
---

[CLAUSE: Table 330.1.1 — Preheat Temperature Requirements]
Minimum preheat temperatures for welding piping components:
- P-No. 1 (Carbon Steels: ASTM A106 Gr B, A53, API 5L):
  * For nominal wall thickness ≤ 25 mm (1.0 in) and tensile strength ≤ 490 MPa: 10°C (50°F) minimum.
  * For nominal wall thickness > 25 mm (1.0 in) or carbon equivalent > 0.43%: 95°C (200°F) minimum preheat.
- P-No. 3, 4 (Low alloy Cr-Mo steels): 150°C to 175°C (300°F to 350°F) minimum preheat.
- Maximum interpass temperature for carbon steel: 230°C (450°F) to preserve HAZ toughness.
ACCEPTANCE: Preheat temperature measured with contact pyrometer or Tempilstik within 75 mm (3 in) of joint prior to welding.
REJECTION: Welding commenced below specified minimum preheat or exceeding maximum interpass temperature.
---

[CLAUSE: Table 331.1.1 — Postweld Heat Treatment (PWHT) Requirements]
Mandatory postweld heat treatment conditions and holding requirements:
- P-No. 1 Base Metals (Carbon Steel Piping):
  * PWHT is mandatory for nominal wall thickness exceeding 19.05 mm (0.75 in / 3/4 in).
  * PWHT holding temperature range: 595°C to 650°C (1100°F to 1200°F).
  * Holding time: 1 hour per 25 mm (1 in) of thickness, minimum hold time 15 minutes.
  * Heating and cooling rates above 315°C (600°F): maximum 335°C/hr divided by thickness in inches.
- PWHT Exemption: P-No. 1 piping with wall thickness ≤ 19.05 mm (0.75 in) is exempt from PWHT provided minimum preheat per Table 330.1.1 is applied.
ACCEPTANCE: Calibrated chart recorder showing continuous temperature log within 595°C-650°C for full required holding duration.
REJECTION: Incomplete holding time, temperature exceeding 650°C, or failure to perform PWHT on thickness > 19.05 mm.
---

File: standards/ISO_3834-2_Welding_Quality.txt (part 1 of 2)
[STANDARD: ISO 3834-2]
[TITLE: Quality Requirements for Fusion Welding of Metallic Materials — Part 2: Comprehensive Quality Requirements]
[EDITION: 2021]
[ARTICLE: Full Scope — Welding Quality Management]

================================================================================
GENERATED: 2026-09-23 | SCOPE: Comprehensive Quality Requirements | LEVEL: ISO 3834-2
APPLICABLE TO: Structural, pressure equipment, pipeline, and process piping fabrication.
REGIONAL NOTE: Widely enforced in Egypt/MENA oilfield, petrochemical, and EPC projects.
AI ASSISTANT USE: Match user query to clause number → return ACCEPTANCE / REJECTION criteria.
================================================================================

---

CLAUSE: 4.1 — Contract Review: Scope and Welding-Specific Requirements
ISO 3834-2 Ref: Clause 4

Before any fabrication work begins, the manufacturer (المصنّع / الجهة المنفذة) must conduct a formal contract review to confirm all welding-related technical requirements are fully understood and achievable. The review shall identify: the applicable product standard (e.g., EN 13480, ASME VIII, API 1104), welding category (قسم اللحام), joint design, NDE scope, PWHT requirements, and any supplementary or purchaser-specific requirements. Contract review records must be documented and retained. Any ambiguities or deviations between the purchaser's specification and the manufacturer's capability must be resolved in writing before mobilization. Where the contract requires witnessing by a third party (IVB) or client inspector (مفتش العميل), this must be confirmed in the review stage.

ACCEPTANCE:
- Formal Contract Review Record (CRR) completed and signed before any WPS preparation or material procurement begins.
- All purchaser supplementary requirements documented and cross-referenced to the manufacturing plan (خطة التصنيع).
- Written resolution on record for any technical deviation or ambiguity.
- Applicable product standard and welding category confirmed in writing.

REJECTION:
- No documented contract review record exists.
- Welding or NDE has commenced without confirming purchaser's technical requirements in writing.
- Essential welding requirements (PWHT, NDE scope, product standard) are missing or unresolved in the project file.
- Supplementary purchaser requirements (e.g., impact testing, hardness limits) not captured in the QA plan.

---

CLAUSE: 4.2 — Contract Review: Capability Assessment
ISO 3834-2 Ref: Clause 4

The manufacturer must verify that its technical and human resources are sufficient to meet all contract requirements before accepting the order. This assessment includes confirming availability of qualified welders (لحامين مؤهلين), a competent Welding Coordinator (منسق اللحام), suitable welding equipment, and approved WPS/PQR for the required joint types and materials. If capability gaps are identified, the manufacturer must plan to close them (additional qualifications, subcontracting) before committing to the contract. The capability assessment record must be signed by the Welding Coordinator or Responsible Welding Coordinator (RWC).

ACCEPTANCE:
- Capability Assessment Record signed by the Responsible Welding Coordinator (RWC) prior to order acceptance.
- All required welder qualifications (ISO 9606-1) and WPS/PQR in place or formally planned with a timeline.
- Welding equipment inventory confirmed as adequate and calibrated.
- Subcontract arrangements (if any) identified and approved in the capability record.

REJECTION:
- No capability assessment on file.
- Contract accepted when documented gaps in welder qualification, WPS, or equipment exist with no resolution plan.
- RWC signature missing from capability record.
- Required WPS not available and no qualification program scheduled before fabrication start.

---

CLAUSE: 5.1 — Design Review: Weldability and Joint Configuration
ISO 3834-2 Ref: Clause 5

The manufacturer must review all welding-related design drawings before fabrication to confirm that the specified materials are weldable using qualified procedures, and that joint configurations are practical for the required welding process. Design review (مراجعة التصميم) must assess: material weldability (قابلية اللحام) including carbon equivalent (CE) for steels, joint geometry and groove dimensions, preheating requirements, positional constraints, and accessibility for welding tools and electrodes. Where the design specifies materials with CE > 0.43% for carbon-manganese steels (per ISO/TR 15608 Group 1.2–1.3), preheating requirements must be formally evaluated using ISO/TR 17671-2. Weldability concerns must be communicated to the design authority in writing and resolved before release to production.

ACCEPTANCE:
- Weldability confirmed for all base materials using CE calculation per ISO 15614-1 Annex or equivalent.
- CE ≤ 0.43% for Group 1.1 steels without mandatory preheat (unless otherwise specified by product standard).
- Joint geometry matches qualified WPS essential variables (included angle, root gap, root face).
- Weldability review record signed by Welding Coordinator and filed in the project dossier.

REJECTION:
- CE > 0.43% for carbon steel with no preheating procedure specified or qualified.
- Joint geometry requires positions or thicknesses outside the scope of available qualified WPS.
- Design review not performed or not documented before cutting or fit-up begins.
- Weldability concerns raised and not resolved in writing before production release.

---

CLAUSE: 5.2 — Design Review: NDE Access and Joint Category Classification
ISO 3834-2 Ref: Clause 5

The design review must confirm that all welds requiring NDE are physically accessible for the intended examination method. For radiographic testing (RT) (فحص بالأشعة), sufficient clearance for source placement and film positioning must be verified. For ultrasonic testing (UT) (الفحص بالموجات فوق الصوتية), the scanning surface must be flat, smooth, and accessible to probe movement. The joint category (e.g., Category A, B, C, D per ASME VIII Div.1 or EN 13480) must be assigned before NDE scope is finalized, as category determines extent of examination (100% vs. spot). Inaccessible welds must be identified before fabrication and mitigated by design change or alternative examination method agreed with the purchaser.

ACCEPTANCE:
- All welds requiring NDE shown on a weld map (خريطة اللحامات) with NDE method and access confirmed.
- RT access clearance: minimum 300 mm from weld centerline to nearest obstruction on source side (or as per applicable product standard).
- UT scanning surface: minimum 50 mm clear on each side of weld centerline, surface roughness Ra ≤ 6.3 µm.
- Joint category assigned and documented before NDE plan is issued.

REJECTION:
- NDE weld map not prepared.
- Inaccessible welds identified after fabrication with no design solution or agreed substitution.
- Joint category not assigned; NDE scope undetermined at fabrication start.
- UT scanning surface blocked by attachments, lugs, or nozzles with no compensating examination planned.

---

CLAUSE: 6.1 — Subcontracting of Welding Work
ISO 3834-2 Ref: Clause 6

When any part of the welding work (اللحام المقاول من الباطن) is subcontracted, the main manufacturer retains full quality responsibility and must ensure the subcontractor meets the same ISO 3834 quality level (Part 2 for comprehensive, Part 3 for standard). The main manufacturer must verify subcontractor compliance before award and at defined intervals during the contract. Verification shall include: audit of subcontractor WPS/PQR, welder qualification records, welding equipment calibration, and QC system documentation. Subcontractor-produced welds must be fully traceable to the subcontractor's records. The main manufacturer's Responsible Welding Coordinator must formally approve the subcontractor's welding quality plan (خطة جودة اللحام) before work begins.

ACCEPTANCE:
- Subcontractor holds a valid ISO 3834-2 (or -3 where accepted) certification or documented equivalent verified by audit.
- Subcontractor WPS/PQR reviewed and approved by main manufacturer's RWC before work starts.
- Subcontractor welder qualifications confirmed current (within 6-month activity requirement per ISO 9606-1 Clause 9.3).
- All subcontractor weld records cross-referenced in the main manufacturer's quality dossier.

REJECTION:
- Subcontractor not assessed for ISO 3834 compliance before work award.
- Subcontractor welders lacking valid, in-scope ISO 9606-1 qualification certificates.
- No approval of subcontractor WPS by main manufacturer's RWC on file.
- Weld traceability from subcontractor work cannot be established in the main project dossier.

---

CLAUSE: 6.2 — Subcontractor Surveillance and Acceptance
ISO 3834-2 Ref: Clause 6

The main manufacturer must define in writing the inspection hold points, witness points, and document submission requirements imposed on the subcontractor. Minimum inspection hold points shall include: fit-up inspection before welding, in-process inspection (interpass temperature, heat input), and post-weld NDE. The main manufacturer's inspector or Welding Coordinator must review and accept subcontractor weld records before the work is incorporated into the final assembly. Rejection of subcontracted welds does not relieve the main manufacturer of its quality obligations; all repairs must be performed per an approved repair WPS (إجراء اللحام المعتمد للإصلاح) and re-inspected.

ACCEPTANCE:
- Inspection and Test Plan (ITP) for subcontracted work issued, with hold (H) and witness (W) points defined.
- Subcontractor weld records reviewed and signed by main manufacturer's QC before acceptance.
- All NDE results from subcontractor work reviewed by the main manufacturer's Level 2 or Level 3 NDE personnel.
- Repair welds re-inspected using the same or more stringent method as the original examination.

REJECTION:
- No ITP issued to subcontractor; inspection hold points undefined.
- Subcontractor weld records accepted without review by main manufacturer's QC.
- Repaired welds not re-examined by an approved NDE method.
- Subcontractor NDE reports signed by personnel without valid certification (PCN/CSWIP/ASNT Level 2 minimum).

---

CLAUSE: 7.1 — Welding Coordinator: Qualification Requirements (IWE/IWT/IWS)
ISO 3834-2 Ref: Clause 7

ISO 3834-2 requires that a Responsible Welding Coordinator (RWC) (منسق اللحام المسؤول) with adequate technical knowledge be assigned to the project. The RWC must hold a qualification recognized under ISO 14731, which defines three tiers: International Welding Engineer (IWE) — comprehensive technical knowledge; International Welding Technologist (IWT) — specific technical knowledge; International Welding Specialist (IWS) — basic technical knowledge. For complex joints in high-pressure/high-consequence systems (pipeline, pressure vessels), an IWE is required as RWC. IWT may act as RWC for standard structural and general fabrication within defined limits. IWS is limited to supervision of simple repetitive welding operations. The RWC's scope of authority must be formally defined in a written authorization and filed in the quality system.

ACCEPTANCE:
- IWE appointed as RWC for: pressure vessels, high-pressure pipelines (Class I/II per EN 13480), offshore structural primary members.
- IWT appointed as RWC for: standard structural steel, general piping (≤ Class III per EN 13480), non-critical process equipment.
- IWS appointed as RWC for: simple, repetitive, low-consequence welding only, with documented scope limitation.
- RWC appointment letter signed by company management and filed in the quality system.
- RWC IIW/EWF diploma or equivalent recognized certification on file and current.

REJECTION:
- IWS or IWT assigned as RWC for pressure vessels or high-integrity pipeline work without documented justification and purchaser approval.
- No written scope of authority for the RWC.
- RWC diploma expired or from a non-recognized body.
- No RWC appointed to the project; welding coordination delegated entirely to a non-qualified supervisor.

---

CLAUSE: 7.2 — Welding Coordinator: Responsibilities and Daily Duties
ISO 3834-2 Ref: Clause 7

The Welding Coordinator is responsible for ensuring that all welding activities conform to the approved WPS and that inspection records are maintained throughout production. Daily duties include: confirming welder qualification validity before work assignment, approving fit-up before welding, monitoring preheat and interpass temperatures, ensuring correct filler metal is in use, and reviewing NDE results before weld sign-off. The RWC must be available (on-site or contactable within defined response time) during all production welding. Where multiple shifts are worked, a delegated qualified representative must cover off-shift periods, with a written delegation of authority.

ACCEPTANCE:
- RWC physically present or contactable (response within 30 minutes) during production welding hours.
- Written delegation of authority for off-shift coverage, naming a qualified individual (minimum IWS for simple work, IWT for complex).
- Daily welding log (سجل اللحام اليومي) reviewed and signed by RWC or delegate.
- Fit-up acceptance signed by RWC or authorized delegate before root pass is deposited.

REJECTION:
- RWC unavailable (> 30 minutes response) during active production welding with no delegation in place.
- Off-shift welding proceeding without any qualified coordinator oversight.
- Daily welding logs unsigned or not reviewed.
- Fit-up inspection sign-off missing on production joint records.

---

CLAUSE: 7.3 — Welder Qualification: ISO 9606-1 Requirements
ISO 3834-2 Ref: Clause 7

All production welders (لحامين إنتاجيين) must hold a valid qualification certificate issued per ISO 9606-1 (steels) or equivalent standard (ISO 9606-2 aluminium, ISO 9606-3 copper alloys) covering the welding process, material group, filler metal type, joint type, thickness range, and welding position required for the production joint. Welder qualification tests must be performed on test pieces that replicate production conditions. The qualification is valid for 2 years from the date of the test, provided continuity is confirmed by the RWC every 6 months. Continuity confirmation requires evidence that the welder has been actively welding within the scope of the certificate (recorded in the Welder's Performance Qualification record). Loss of continuity invalidates the qualification; re-testing is required.

ACCEPTANCE:
- Valid ISO 9606-1 certificate covering: process (111/141/136 etc.), material group (e.g., Group 1), thickness (t), filler metal designation, position (PA/PF/PC etc.), and joint type (BW/FW).
- Certificate issue date ≤ 2 years from the date of production work.
- 6-monthly continuity confirmation signed by RWC within the past 6 months.
- Test piece mechanical test results on file: VT, bend test (2 root + 2 face per ISO 9606-1 Table 4), and macro if applicable.

REJECTION:
- Certificate expired (> 2 years from test date) with no renewal test.
- Continuity not confirmed within the past 6 months (certificate suspended per ISO 9606-1 Clause 9.3).
- Welder assigned to position (e.g., 6G) not covered by the certificate's position variable.
- Welder assigned to material group (e.g., Group 2.1 Cr-Mo steel) when certificate only covers Group 1.
- Certificate issued by a non-accredited examiner or examining body.

---

CLAUSE: 8.1 — WPS and PQR: Documentation Requirements
ISO 3834-2 Ref: Clause 8

A Welding Procedure Specification (WPS) (مواصفة إجراء اللحام) must be prepared for every production weld and must be qualified by a Procedure Qualification Record (PQR) (سجل مؤهلات الإجراء) in accordance with ISO 15614-1 (steels) or applicable part of the ISO 15614 series. The WPS must state all essential and non-essential variables as defined in ISO 15614-1. The PQR must include: test piece details (material, thickness, diameter), welding parameters used (current, voltage, travel speed, heat input), and results of all required mechanical tests (tensile, bend, impact, hardness). The WPS/PQR package must be reviewed and approved by the RWC and, where required by contract, by the purchaser or third-party inspector. Pre-production qualification tests (ISO 15614-1) or Standard Welding Procedures (SWPS) are not acceptable substitutes without explicit purchaser approval.

ACCEPTANCE:
- WPS document contains all required variables per ISO 15614-1 Table 1 (essential and non-essential).
- PQR mechanical test results meet minimum requirements: tensile ≥ Rm of base material (lower if dissimilar), bend test mandrel 4t with no crack > 3 mm, Charpy impact per specified temperature and energy (when required).
- WPS and PQR signed by RWC and dated before first production use.
- Welding heat input (Q) on PQR matches arc energy used during production within ±25% (ISO 15614-1 Clause 8.4.5).

REJECTION:
- WPS used in production without a supporting, approved PQR.
- PQR mechanical test results below specified minimum (tensile, bend, or impact failures).
- WPS not signed/approved by RWC.
- Production welding parameters outside the range qualified by the PQR (e.g., heat input > 125% of PQR value).
- WPS essential variable changed without re-qualification (e.g., new material group, new process, outside thickness range).

---

CLAUSE: 8.2 — Essential Variables Requiring WPS Requalification
ISO 3834-2 Ref: Clause 8 / ISO 15614-1 Clause 8

Any change to an essential variable listed in ISO 15614-1 Clause 8 invalidates the existing WPS and requires a new PQR test before production resumes. Essential variables include: change of welding process (e.g., SMAW to GMAW); change of material group (المجموعة المادية) as per ISO/TR 15608 (e.g., Group 1 to Group 2.1); change in type of current or polarity (تيار / قطبية); change in filler metal classification (e.g., E7018 to E7010 — different hydrogen designation); change in parent material thickness outside the qualified range; change in base or filler material trade name with different chemical composition; change in shielding gas type or mixture (غاز الحماية); change in heat input beyond ±25% of qualified value; change in joint type (BW to FW or vice versa) for impact-tested applications; and addition or removal of backing (backing/no-backing). The RWC must maintain an essential variable change log and initiate re-qualification if any variable changes.

ACCEPTANCE:
- Essential variable change log maintained and reviewed by RWC for every production change request.
- New PQR completed and mechanical tests passed before use of changed variable in production.
- All new WPS revisions assigned a unique revision number and the old WPS marked superseded.
- Heat input recalculated per ISO/TR 18491 using measured arc voltage, current, and travel speed from PQR test.

REJECTION:
- Production welding continues after essential variable change without new PQR.
- Heat input in production > 125% or < 60% of PQR qualified heat input without WPS revision and re-qualification.
- Change of material from Group 1.1 to Group 1.2 (higher CE) welded under original Group 1.1 WPS.
- Filler metal substitution (different AWS classification) made without RWC review and WPS amendment.
- Shielding gas mixture changed (e.g., C8 to C18) without re-qualification when impact properties are required.

---

CLAUSE: 9.1 — Welding Consumable Control: Procurement and Traceability
ISO 3834-2 Ref: Clause 9

All welding consumables (مواد اللحام الاستهلاكية) must be procured with a manufacturer's test certificate (شهادة فحص المصنّع) that confirms compliance with the applicable filler metal standard (e.g., ISO 2560, ISO 14341, ISO 18276). Consumables must be traceable to their heat/lot number throughout the entire supply chain from receipt to the weld joint. Traceability records must link: purchase order, delivery note, heat/lot number, material test certificate (MTC), welding inspector acceptance, storage location, and issue record to specific welder and joint. Unauthorized consumable substitution is a non-conformance. Low-hydrogen electrodes (≤ 5 ml H₂/100g) classified as H5 or H4 per ISO 18275 must be handled and stored under strictly controlled conditions to maintain their low-hydrogen designation.

ACCEPTANCE:
- Material Test Certificate (MTC) available for every consumable lot, showing conformance to the applicable filler standard.
- Heat/lot number recorded in the weld joint traveler (بطاقة اللحام) for every production weld.
- Traceability linkage complete: MTC → storage record → issue record → joint record.
- H5/H4 electrodes issued with heat/lot number tagged on the quiver/oven; traceability maintained to the joint level.

REJECTION:
- Consumable lot used without MTC on file.
- Heat/lot number not recorded in the joint weld record.
- Consumable substitution (different AWS/ISO classification) made without RWC approval and WPS amendment.
- H5 electrodes found without MTC showing diffusible hydrogen test result ≤ 5 ml/100g.

---

CLAUSE: 9.2 — Welding Consumable Storage and Conditioning
ISO 3834-2 Ref: Clause 9

Welding consumables (مستهلكات اللحام) must be stored in manufacturer-recommended conditions to prevent moisture absorption, corrosion, or damage. Low-hydrogen SMAW electrodes (E7018, E9018, etc.) must be stored in a heated storage oven (فرن التخزين) at 120–150°C (manufacturer specification) and redried at 250–350°C for 1–2 hours before issue when exposed to atmosphere for > 4 hours (per manufacturer or WPS requirement). Issued electrodes must be kept in a portable quiver (محفظة الأقطاب) at minimum 70°C during use. Flux-cored wire (FCAW) and submerged arc flux must be stored dry and protected from moisture. Solid wire (GMAW) must be stored free from moisture, oil, and surface contamination. Maximum exposure time of low-hydrogen electrodes at ambient conditions must not exceed manufacturer's limit (typically 4 hours); after this, re-drying or discard is mandatory.

ACCEPTANCE:
- Bulk storage oven temperature: 120–150°C (or per manufacturer's certificate). Temperature chart/log available.
- Redrying temperature and time: 250–350°C for 1–2 hours (or per manufacturer's instruction — whichever is more stringent).
- Portable quiver temperature: minimum 70°C during working shift; verified by calibrated thermometer.
- Maximum ambient exposure before re-dry or discard: ≤ 4 hours (or per manufacturer limit if lower).
- Storage area protected from rain, condensation, and humidity (relative humidity ≤ 60% in storage room).

REJECTION:
- Low-hydrogen electrodes found at ambient temperature for > 4 hours without re-drying record.
- Storage oven temperature out of range (< 120°C or > 180°C) or no temperature log available.
- Portable quiver temperature < 70°C during production shift.
- Electrodes with visible moisture, rust, coating damage, or peeling found in use.
- No re-drying record for electrodes returned from field and re-issued.

---

CLAUSE: 10.1 — Parent Material Control and Traceability
ISO 3834-2 Ref: Clause 10

All parent materials (المواد الأصلية / الصفائح والمقاطع) used in welded fabrication must be traceable from the mill certificate to the finished weld. Each plate, pipe, or fitting must carry a heat number (رقم الصهرة) or unique identifier that can be cross-referenced to its material test certificate (MTC). The MTC must confirm: chemical composition (including CE for carbon steels), mechanical properties (yield, tensile, elongation, Charpy impact if required), heat treatment condition, and applicable material standard (e.g., EN 10028, ASTM A516, API 5L). Transfer of identification marks during cutting and fabrication must be controlled; when original mill markings are cut away, a new transfer mark must be immediately applied before the original mark is lost. The RWC must verify material identity (positive material identification — PMI (تحديد هوية المادة)) on high-alloy steels and CRA materials before welding.

ACCEPTANCE:
- Heat number traceable from MTC to each fabricated component and its weld joint record.
- MTC shows chemical composition, mechanical properties, and delivery condition conforming to the specified material standard.
- CE ≤ specified limit per project/product standard (e.g., ≤ 0.43% for Group 1.1 per EN 10028-2 or project spec).
- PMI (XRF or OES) performed on all stainless steel, Cr-Mo alloy, and duplex/super duplex parent materials; results recorded.
- Transfer marks applied before cutting, legible, and cross-referenced in the material traceability log.

REJECTION:
- Material on the shop floor without a legible heat number or material identification tag.
- MTC missing, incomplete (no chemical analysis), or covering a different heat number than marked on the material.
- PMI not performed on alloy steels or CRA materials when required by contract or product standard.
- Transfer marking not performed after cutting; original heat number lost.
- Material CE exceeds the qualified WPS limit and no deviation approval exists.

---

CLAUSE: 11.1 — Post-Weld Heat Treatment (PWHT): When Required
ISO 3834-2 Ref: Clause 11

Post-weld heat treatment (PWHT) (المعالجة الحرارية بعد اللحام) must be applied when required by: the applicable product standard (e.g., ASME VIII UW-40, EN 13480-4 Clause 10, API 1104 Section 12), the WPS/PQR, the material specification (e.g., Cr-Mo alloys per ISO/TR 17671-2), or the purchaser's specification. The need for PWHT is typically triggered by: wall thickness exceeding the threshold in the product standard (e.g., > 32 mm for carbon steel per ASME VIII), use of P-number materials requiring mandatory PWHT (e.g., P5, P91 Cr-Mo steels), service conditions involving H₂S exposure (per NACE MR0175/ISO 15156), or hardness limits that cannot be met without PWHT. PWHT must be performed before any pressure test and before any NDE that requires the post-PWHT condition (e.g., PWHT-sensitive UT).

ACCEPTANCE:
- PWHT applied when wall thickness > 32 mm for carbon steel (ASME VIII) or per applicable standard threshold.
- PWHT mandatory for all P5 (5Cr-½Mo), P91 (9Cr-1Mo-V), and P92 materials regardless of thickness.
- PWHT mandatory for all welds in sour service (H₂S partial pressure ≥ 0.3 kPa) per NACE MR0175.
- PWHT procedure (PTR) available on-site; covers: heating rate, soak temperature, soak time, cooling rate.
- Thermocouple calibration records current (within 12 months) before PWHT execution.

REJECTION:
- PWHT omitted on P5/P91 weld without documented deviation and purchaser waiver.
- PWHT omitted on carbon steel weld > 32 mm thickness (or project threshold) without deviation.
- PWHT applied without a written PWHT Procedure (PTR) or without thermocouple attachment records.
- Hardness after PWHT exceeds 248 HV10 (max for sour service per NACE MR0175) with no disposition.

---

CLAUSE: 11.2 — PWHT Documentation and Control
ISO 3834-2 Ref: Clause 11

Each PWHT execution must be fully documented by a time-temperature chart (مخطط الوقت-الحرارة) produced by a calibrated chart recorder connected to thermocouples attached directly to the weld or heat-affected zone (HAZ). The PWHT record must state: component identification, weld joint number(s), thermocouple locations, achieved soak temperature and duration, heating and cooling rates, and the furnace or local heating method used. PWHT by local heating (band heaters / induction) must verify that the heated band extends at least 2.5 × the wall thickness beyond each side of the weld. After PWHT, hardness testing must be performed to confirm softening and to verify compliance with sour service limits where applicable.

ACCEPTANCE:
- Time-temperature chart available for every PWHT execution; soak temperature within ±14°C of specified temperature (ASME VIII UW-40) or within ±10°C (EN 13480).
- Soak time at temperature: minimum per product standard (e.g., 1 hour per 25 mm thickness, minimum 1 hour — ASME VIII Table UCS-56).
- Heating rate ≤ 200°C/hr above 300°C (or per product standard).
- Cooling rate ≤ 260°C/hr above 300°C (or per product standard).
- Heated band width: minimum 2.5t beyond weld toes on each side for local PWHT.
- Post-PWHT hardness: ≤ 248 HV10 (sour service) or ≤ 275 HV10 (non-sour, general fabrication).

REJECTION:
- Soak temperature deviation > ±14°C (ASME) or > ±10°C (EN) from specified temperature without concession.
- Soak duration less than required minimum (under-treated weld).
- No time-temperature chart or chart recorder malfunction with no manual backup.
- Post-PWHT hardness > 248 HV10 for sour service application with no further treatment.
- Local PWHT heated band narrower than 2.5t without engineering approval.

---

CLAUSE: 12.1 — Inspection and Testing During Welding
ISO 3834-2 Ref: Clause 12

In-process inspection (الفحص أثناء اللحام) must be performed at defined stages to detect and correct defects before they are buried under subsequent passes. Required in-process inspection activities include: verification of preheat before root pass (فحص درجة الحرارة قبل اللحام), monitoring interpass temperature (درجة الحرارة بين التمريرات), visual inspection of each pass for cracks, porosity, and undercut, verification that the welder is following the approved WPS parameters (amps, volts, travel speed), and control of interpass cleaning. Preheat and interpass temperatures must be measured with calibrated instruments (contact thermometer or temperature-indicating crayons where permitted). Crayon measurements are NOT acceptable as the sole method for critical applications (P91, high-carbon steels). All in-process inspection activities must be recorded in the weld joint traveler.

ACCEPTANCE:
- Preheat measured and confirmed before root pass; temperature meets WPS minimum (e.g., 100°C for CE > 0.43%).
- Preheat measured at ≥ 75 mm from the joint on each side (or 4× the thickness, whichever is greater).
- Interpass temperature not exceeding WPS maximum (e.g., 250°C for carbon steel, 300°C for LTCS, 150°C for duplex SS).
- Arc energy (heat input) calculated and confirmed within WPS qualified range for every pass record.
- In-process VT performed on each pass; weld surface acceptable per ISO 5817 Level B (or applicable standard).

REJECTION:
- Root pass deposited without confirming preheat reaches WPS minimum.
- Interpass temperature exceeds WPS maximum; welding continued without cooling stop.
- Arc energy (heat input) in production > 125% of PQR qualified value without WPS amendment.
- Crayons used as sole preheat measurement method on P91 or high-CE steels.
- In-process inspection records missing or unsigned.

---

CLAUSE: 12.2 — Fit-Up Inspection: Hi-Lo, Root Gap, Tack Weld Quality
ISO 3834-2 Ref: Clause 12

Fit-up inspection (فحص التجميع) is a mandatory hold point before any root welding begins. The inspector (مفتش اللحام) must verify: root gap (فجوة الجذر), root face (وجه الجذر), joint included angle, hi-lo (misalignment / الإزاحة الجانبية), tack weld quality, and cleanliness of the joint. Tack welds must be treated as production welds; they must be made by a qualified welder using an approved WPS, preheated if required, and visually inspected for cracks before the root pass covers them. Defective tack welds must be removed by grinding; they must not be left in the joint and fused over. Fit-up acceptance must be signed by the Welding Coordinator or authorized inspector before welding commences.

ACCEPTANCE:
- Root gap: within WPS range (typically 1.5–4.0 mm for butt welds; ± 1 mm of WPS nominal — per project spec).
- Root face: within WPS tolerance (typically 0–2 mm ± 0.5 mm per WPS).
- Joint included angle: within WPS range (typically 60° ± 5° for V-groove per WPS).
- Hi-lo (internal misalignment): ≤ 1.5 mm for pipe (per ASME B31.3 Clause 328.4.3) or ≤ 10% of wall thickness (whichever is less per applicable code).
- Tack welds: ≥ 25 mm long (minimum 4× electrode diameter), crack-free on VT, preheated per WPS requirement.
- Joint surface: free from oil, paint, scale, rust, and moisture within 25 mm of the joint.

REJECTION:
- Root gap outside WPS range; welding commenced without RWC disposition.
- Hi-lo > 1.5 mm for pipe butt weld (ASME B31.3) without approved repair or dimensional correction.
- Cracked tack welds present and not removed before root pass.
- Tack welds made by unqualified welder or without preheat when preheat is required.
- Joint surface shows oil, rust, moisture, or coating within the heat-affected zone.
- Fit-up acceptance sign-off missing from joint record.

---

CLAUSE: 12.3 — NDE Method Selection Based on Joint Category
ISO 3834-2 Ref: Clause 12

NDE method selection (اختيار طريقة الفحص غير التدميري) must be based on joint category, weld type, material, thickness, and required flaw detectability. The RWC and Level 3 NDE engineer must jointly define the NDE scope. General guidance for method selection: RT (الأشعة) is best for volumetric detection of porosity, slag, and incomplete fusion in welds ≤ 50 mm thick and where access allows; UT (الموجات فوق الصوتية) is preferred for thicknesses > 20 mm and for planar flaws (cracks, lack of fusion); TOFD/PAUT provide superior coverage for thick sections and subsea/high-integrity welds; MT (الفحص المغناطيسي) is used for surface and near-surface flaws in ferromagnetic materials; PT (الفحص بالسوائل الكاشفة) is used for surface flaws in non-ferromagnetic and austenitic materials. Substitution of one NDE method for another requires written justification and purchaser/third-party approval.

ACCEPTANCE:
- NDE method selection documented in the project NDE plan, cross-referenced to joint map and weld category.
- RT used for butt welds ≤ 50 mm where access is confirmed; IQI sensitivity per ISO 17636-1/2 or ASME V Article 2.
- UT used for butt welds > 20 mm thick or where RT access is impossible; coverage confirmed per ISO 17640 / ASME V Article 4.
- PAUT/TOFD used in lieu of RT/conventional UT where approved; procedure qualified per ISO 13588 / ISO 10863.
- MT (yoke or prod) used for surface VT confirmation on ferromagnetic welds; lifting power confirmed ≥ 45 N (AC yoke) or ≥ 177 N (DC yoke).
- PT used on austenitic stainless steel and non-ferromagnetic welds; dwell time ≥ 10 minutes (per ISO 3452-1).

REJECTION:
- NDE method changed from RT to UT (or vice versa) without written engineering justification and purchaser approval.
- RT sensitivity not demonstrated by IQI; image quality unacceptable (IQI wire not visible as required).
- UT performed by technician holding less than Level 2 certification (PCN/CSWIP/ASNT) per applicable method.
- PT developer time < 10 minutes or > 30 minutes before interpretation.
- MT performed on austenitic stainless steel (non-ferromagnetic material).

---

CLAUSE: 13.1 — Non-Conformance Handling: Identification and Disposition
ISO 3834-2 Ref: Clause 13

When a weld defect or non-conformance (عيب اللحام / عدم المطابقة) is detected — by visual inspection, NDE, or dimensional check — it must be immediately identified, marked, and segregated from conforming work. A Non-Conformance Report (NCR) (تقرير عدم المطابقة) must be raised, describing: the weld joint number, the defect type and location, the inspection method that detected it, and the extent of the non-conformance. The NCR must be reviewed by the RWC for technical disposition. Disposition options are: repair (الإصلاح), re-inspection within-tolerance (use-as-is with engineering justification), or rejection and remake. No weld may be repaired without a written Repair WPS (RWPS) approved by the RWC. All NCRs must be closed with objective evidence of satisfactory re-inspection before the joint is released.

ACCEPTANCE:
- NCR raised within 24 hours of defect identification; weld joint quarantined and marked "HOLD" (انتظار).
- NCR includes: joint number, defect type (crack/porosity/LF etc.), location (clock position and depth), detection method, and extent.
- Repair WPS (RWPS) available and approved by RWC before any repair welding begins.
- Repair welder holds valid qualification covering the repair scope (process, position, material group).
- Post-repair re-inspection uses the same NDE method as original plus VT; re-inspection report signed and attached to NCR closure.

REJECTION:
- Defective weld repaired without an NCR being raised.
- Repair welding commenced without an approved RWPS.
- Post-repair NDE not performed or performed by a different method without justification.
- NCR closed without objective evidence of re-inspection acceptance (no NDE report attached).
- Weld defect marked "use-as-is" without documented engineering justification and purchaser concession.

---

CLAUSE: 13.2 — Weld Repair: Extent and Re-Inspection Requirements
ISO 3834-2 Ref: Clause 13

Weld repairs (إصلاح اللحامات) must be excavated by mechanical grinding or machining to sound metal; thermal gouging (arc gouging) is permitted only when followed by grinding to remove all carbon contamination to a depth of 0.5 mm minimum. The excavation must be examined by MT or PT before repair welding begins to confirm all defective material has been removed. The repair cavity dimensions must be recorded; if the cavity length exceeds 50 mm or the repair is in a pressure boundary, the RWC must assess whether re-qualification of the repair WPS is required. Number of repairs at the same location must be limited: a maximum of 2 repair attempts at the same location is permitted; beyond this, the weld must be cut out and remade. Hydrogen cracking-sensitive materials (P5, P91, high CE steels) must be preheated before any repair arc gouging or grinding, and preheated before repair welding per the RWPS.

ACCEPTANCE:
- Repair cavity examined by MT or PT before repair welding; no indications present before repair WPS is applied.
- Arc gouging followed by mechanical grinding minimum 0.5 mm deep to remove heat-affected carbon layer.
- Maximum 2 repair attempts at the same weld location; 3rd attempt requires full weld cut-out.
- Repair preheat maintained for susceptible materials (P91, CE > 0.43%) per RWPS from excavation through cool-down.
- Post-repair NDE: RT or UT (full repair zone), MT/PT (surface), hardness check (sour service applications).

REJECTION:
- Arc gouging on P91 or high-CE carbon steel without preheat.
- MT/PT not performed on repair cavity before repair welding.
- 3rd repair attempted at the same location without cut-out order issued.
- Post-repair NDE covers only part of the repair zone (not the full cavity extent plus 25 mm each side).
- Hardness > 248 HV10 after repair PWHT in sour service application.

---

CLAUSE: 14.1 — Calibration and Maintenance of Welding Equipment
ISO 3834-2 Ref: Clause 14

All welding equipment (معدات اللحام) — power sources, wire feeders, preheating systems, and measurement instruments — must be maintained in calibrated condition and in a state suitable for producing welds of the required quality. Calibration of welding power source meters (ammeter, voltmeter) must be performed at defined intervals, typically every 12 months or after any repair. Calibration must be traceable to national or international standards. A calibration register must be maintained listing: equipment ID, calibration date, due date, calibrating body, and pass/fail result. Equipment found out of calibration must be quarantined and all welds made since the last valid calibration must be assessed for impact. Temperature measurement instruments (contact thermometers, pyrometers, oven thermometers) used for preheat and PWHT must be calibrated at intervals not exceeding 12 months.

ACCEPTANCE:
- Calibration certificate available for every welding power source; interval ≤ 12 months.
- Ammeter accuracy: ±2% of full scale (or per manufacturer specification).
- Voltmeter accuracy: ±2% of full scale (or per manufacturer specification).
- Calibration register maintained and current for all welding and measurement equipment.
- Temperature instruments calibrated ≤ 12 months; calibration certificate traceable to national standard.

REJECTION:
