Repository: mohamedtarekhse/SpecSupport

File: standards/ISO_3834-2_Welding_Quality.txt (part 2 of 2)
[STANDARD: ISO 3834-2]
- Welding machine with expired calibration certificate (> 12 months) found in active use.
- No calibration register or equipment ID system in use.
- Temperature crayon or pyrometer without calibration record used for preheat/interpass measurement.
- Welding power source ammeter/voltmeter reading deviation > 5% from calibrated reference (out of tolerance).
- Equipment found out of calibration; no assessment performed on welds made since last valid calibration.

---

CLAUSE: 15.1 — Storage of Welded Products Before Coating and Assembly
ISO 3834-2 Ref: Clause 15

Completed welded assemblies (المجمّعات اللحامية المنتهية) must be stored in conditions that prevent damage to welds, corrosion of weld surfaces, distortion from stacking, or contamination of CRA (Corrosion-Resistant Alloy) and stainless steel surfaces. Carbon steel and low-alloy steel weldments must be stored above ground on dunnage (wooden or rubber-lined supports), protected from standing water, and clearly identified with the joint/component number. Stainless steel and CRA assemblies must be isolated from carbon steel contact to prevent galvanic contamination and iron contamination of weld surfaces. Areas requiring NDE or dimensional inspection that have not yet been cleared must be clearly marked "HOLD — NOT RELEASED" (انتظار — لم يُفرج عنه). Finished assemblies awaiting coating must be protected from moisture-induced flash rust by application of temporary rust inhibitor within 4 hours of blast cleaning.

ACCEPTANCE:
- Assemblies stored on dunnage minimum 300 mm above ground level; standing water cannot reach weld areas.
- Carbon steel and stainless steel stored in separate, identified areas with no metal-to-metal contact.
- "HOLD" tags physically attached to any assembly with open NCRs, outstanding NDE, or dimensional checks.
- Temporary rust inhibitor applied within 4 hours of blast cleaning where coating is pending.
- Storage area dry, covered (or under controlled environment for stainless/duplex SS), and access controlled.

REJECTION:
- Weldments stored directly on bare ground or in standing water.
- Stainless steel or CRA assemblies in direct contact with carbon steel surfaces (contamination risk).
- Assemblies with open NCRs or incomplete NDE found without "HOLD" identification.
- Rust inhibitor not applied after blast cleaning > 4 hours before painting.
- Component identification (joint number, heat number) lost or illegible on stored assemblies.

---

CLAUSE: 16.1 — Quality Records: Minimum Retention Period
ISO 3834-2 Ref: Clause 16

The manufacturer must establish and maintain a quality records system (نظام سجلات الجودة) that captures all welding-related documentation for the specified retention period. Minimum records required per ISO 3834-2 include: WPS and PQR, welder qualification certificates, material test certificates, welding consumable certificates, calibration records, in-process and post-weld inspection records, NDE reports, PWHT records, NCRs and their dispositions, dimensional inspection records, and the final weld joint dossier. Records must be stored in a manner that prevents loss, deterioration, or unauthorized modification. ISO 3834-2 does not specify a single universal retention period; instead, the applicable product standard and purchaser contract govern. Typical minimum retention periods: 10 years for pressure equipment (PED 2014/68/EU), 5 years for structural work, or the working life of the equipment where specified.

ACCEPTANCE:
- Retention period defined in the QA plan, conforming to the applicable product standard and purchaser contract.
- Pressure equipment welding records retained minimum 10 years from completion (PED) or as specified by purchaser.
- Structural welding records retained minimum 5 years (or per contract — longer period governs).
- Records stored in fire-resistant cabinets, or equivalent electronic backup with controlled access.
- Final weld dossier (ملف اللحام النهائي) index includes: WPS list, welder list, NDE reports, PWHT charts, and release certificates.

REJECTION:
- Welding quality records disposed of before the minimum retention period expires.
- WPS or PQR not traceable from the production joint record.
- Electronic records stored without backup; single-point-of-failure storage system.
- Final weld dossier missing NDE reports, PWHT charts, or material test certificates.
- Records modified without a controlled revision process; no audit trail.

---

CLAUSE: 17.1 — IWE vs IWT vs IWS: Scope of Authority and Minimum Qualification
ISO 3834-2 Ref: Clause 7 / ISO 14731

The International Welding Engineer (IWE) (مهندس اللحام الدولي) holds the highest IIW qualification and has comprehensive technical knowledge of all aspects of welding metallurgy, processes, design, and quality. The International Welding Technologist (IWT) (تقني اللحام الدولي) holds specific technical knowledge and can act as RWC for applications within defined technical limits. The International Welding Specialist (IWS) (متخصص اللحام الدولي) has basic technical knowledge of welding practice and supervision. Each role has defined authority limits: IWE can sign WPS/PQR and act as RWC for all application levels; IWT can sign WPS and act as RWC for standard fabrication (non-complex joints, Group 1 and 2 materials, standard product standards); IWS can supervise production welding and sign daily inspection records but cannot independently qualify WPS or act as RWC for complex applications.

ACCEPTANCE:
- IWE required as RWC for: ASME Code pressure vessels, high-integrity pipelines (API 1104 Class I), offshore primary structures, P91/P92 Cr-Mo piping systems.
- IWT acceptable as RWC for: standard process piping (ASME B31.3 normal fluid service), structural fabrication (EN 1090 EXC3), EN 13480 Class III piping.
- IWS acceptable as supervisor (not RWC) for: repetitive fillet welds on non-critical structures, secondary attachments, EXC2 structures under IWT/IWE oversight.
- IIW/EWF diploma verified; issuing body accredited by IIW or ANB (Authorized National Body).

REJECTION:
- IWS acting as sole RWC for pressure vessel or high-integrity pipeline fabrication.
- IWT acting as RWC for P91 or Class I offshore primary structure without purchaser approval of an IWE escalation plan.
- Any coordinator without a recognized IIW/EWF diploma acting as RWC without documented purchaser-approved equivalency.
- Diploma from a non-ANB-recognized training body presented as IWE/IWT/IWS qualification.

---

CLAUSE: 18.1 — WPS Essential Variables: Full Technical Summary
ISO 3834-2 Ref: Clause 8 / ISO 15614-1 Clause 8

The essential variables listed in ISO 15614-1 Clause 8 are the parameters that, if changed, require a new PQR test to requalify the WPS. Key essential variables for carbon and low-alloy steels are as follows: (1) Welding process change (e.g., SMAW/111 to GMAW/135) — always requires new PQR. (2) Material group change per ISO/TR 15608 (e.g., Group 1.1 to Group 1.2, or Group 1 to Group 2.1). (3) Filler metal change: any change in classification symbol (AWS/ISO) that represents a different metallurgical type. (4) Shielding gas: change in gas type or mixture proportion (e.g., M21 to C1) when impact testing is required. (5) Preheat minimum temperature: reduction of more than 50°C below the PQR value. (6) Interpass maximum temperature: increase beyond the WPS qualified limit for austenitic or high-strength steels. (7) PWHT: addition or removal of PWHT, or change in PWHT parameters beyond ±15°C of soak temperature. (8) Heat input: outside ±25% of PQR qualified value for impact-tested applications. (9) Thickness: outside qualified range (ISO 15614-1 Table 3 — typically 3–2t for t ≤ 3 mm, 0.5t–2t for 3 < t ≤ 12 mm, 5 mm to 2t for t > 12 mm). (10) Diameter: for pipe, outside 0.5D to unlimited (for D > 25 mm). (11) Welding position: change to a position not covered by the original test piece position coverage per ISO 15614-1 Table 2.

ACCEPTANCE:
- All essential variables within the range qualified by the PQR before production use.
- Heat input within ±25% of PQR value for all impact-tested applications.
- Thickness within qualified range per ISO 15614-1 Table 3 limits.
- Pipe diameter within qualified range (≥ 0.5D of test piece diameter for D > 25 mm; unlimited for D > 150 mm).
- Any change to an essential variable prompts an immediate WPS revision request to the RWC before production continues.

REJECTION:
- Production thickness outside the qualified range with no approved deviation or new PQR.
- Heat input in production > 125% or < 60% of PQR value for impact-tested application.
- PWHT applied in production when PQR was tested without PWHT (or vice versa) without re-qualification.
- Shielding gas mixture changed outside WPS range without new PQR (when impact testing was part of qualification).
- Preheat reduced by > 50°C below the PQR minimum without re-qualification.

---

CLAUSE: 19.1 — Welder Performance Qualification: Test Piece Requirements and Scope of Approval
ISO 9606-1 / ISO 3834-2 Ref: Clause 7

Welder performance qualification (تأهيل الحداد / اختبار اللحام) under ISO 9606-1 uses standardized test pieces to demonstrate the welder's skill. Test piece type and configuration determine the scope of approval. Butt weld test pieces (BW) qualify both butt welds and, in certain conditions, fillet welds; fillet weld test pieces (FW) qualify fillet welds only. For full penetration pipe butt welds, the test piece must be pipe (not plate) when the production joint is pipe; plate test pieces are only valid for plate production joints, or for pipe where D > 500 mm (ISO 9606-1 Table 6). The welding position of the test piece defines coverage: PA (flat, 1G) gives coverage for PA only; PC (horizontal, 2G) gives PA + PC; PH (pipe fixed vertical up, 5G) gives PA + PF + PC + PE; H-L045 (pipe inclined 45°, 6G) gives all positions except PE (overhead on plate). Each test piece must undergo: visual examination (VT), radiographic or ultrasonic examination (RT/UT), or bend testing, per ISO 9606-1 Table 4.

ACCEPTANCE:
- Test piece geometry, material group, and process match the intended production scope.
- VT result: no cracks, no incomplete fusion, no undercut > 0.5 mm, no porosity > 2 mm diameter.
- RT/UT result: no linear indications; total length of rounded pore indications ≤ 8% of weld length examined.
- Bend test (where used instead of RT): 180° bend, mandrel diameter = 4t; no crack > 3 mm on outer surface.
- H-L045 (6G) test piece used when production joints include inclined pipe or when maximum positional coverage is required.

REJECTION:
- Test piece position not covering the production position (e.g., PA test used for production 5G joint).
- VT shows: any crack, undercut > 0.5 mm, incomplete root fusion, or porosity cluster > 2 mm diameter.
- RT: any crack, lack of fusion, or elongated pore > weld thickness/3.
- Bend test: crack > 3 mm on outer surface after 180° bend.
- Plate test piece used to qualify production pipe butt welds with D ≤ 500 mm (not permitted per ISO 9606-1).
- Certificate issued by an examiner who is not an approved Examiner/Examining Body (EB) per ISO 9606-1 Clause 7.

---

CLAUSE: 20.1 — Traceability of Welds: Joint Identification and Weld Map
ISO 3834-2 Ref: Clauses 10, 12, 16

Every production weld must be assigned a unique joint identification number (رقم تعريف اللحامة) that links all associated records: WPS used, welder ID, date of welding, NDE method and results, PWHT chart (if applicable), and dimensional inspection. A weld map (خريطة اللحامات) — or weld log for linear work — must be maintained showing every weld on every assembly, its unique number, and its inspection status (accepted/held/repaired). For spool and pipeline work, the joint number must be physically marked adjacent to the weld (with marking method that will not damage the material — no hard stamping on austenitic stainless steel or thin-wall pipe). Traceability must be maintained through all fabrication stages: fit-up, root pass, fill and cap, PWHT, NDE, and pressure test. Loss of traceability is a non-conformance requiring an NCR.

ACCEPTANCE:
- Every weld joint carries a unique number traceable to the project weld register.
- Weld map issued, showing all joint numbers and NDE status; updated as work progresses.
- Weld record (joint traveler — بطاقة اللحامة) completed for every joint covering: WPS number, welder ID, date, parameters, preheat, interpass, and post-weld inspection results.
- Physical marking of joint number adjacent to the weld; low-stress stamp or paint marker (no hard stamp on austenitic SS or t < 6 mm).

REJECTION:
- Weld found with no joint number traceable to the weld register.
- Weld map not maintained or not updated after completion of welds.
- Joint traveler missing key fields (welder ID, WPS number, or NDE result).
- Hard stamping used on austenitic stainless steel or LTCS material < 6 mm wall thickness.
- Traceability broken at any stage (fit-up accepted, but subsequent PWHT chart does not reference the joint number).

---

CLAUSE: 21.1 — Dimensional Inspection and Control of Distortion
ISO 3834-2 Ref: Clause 12

Dimensional inspection (الفحص الأبعادي) must be performed at defined stages to verify that welding-induced distortion and shrinkage are within the tolerances specified by the applicable product standard or drawing. Dimensional checks must be performed: after fit-up and tacking (before root welding), after completion of welding (before any straightening or heat treatment), after PWHT (for assemblies subject to thermally-induced distortion), and as a final check before release for coating or assembly. Welding sequence (تسلسل اللحام) and pre-setting (pre-camber) must be specified in the WPS or welding plan for complex assemblies to control distortion. All measured dimensions must be recorded; deviations outside tolerance must be reviewed by the RWC and raised as an NCR if not correctable within the fabrication process.

ACCEPTANCE:
- Dimensional check performed at all defined stages; results recorded on dimensional inspection sheets.
- Angular distortion of butt welds: ≤ 1° per 300 mm length (or per product standard / drawing tolerance).
- Straightness of welded beams and columns: ≤ L/1000 (AISC), or per product standard.
- Weld reinforcement height: ≤ 3 mm for t ≤ 25 mm, ≤ 4 mm for t > 25 mm (per ISO 5817 Level B).
- Out-of-roundness (ovality) of welded pipe spools: ≤ 1% of nominal OD (or per applicable piping code).

REJECTION:
- Dimensional check not performed or not recorded at any defined inspection stage.
- Distortion outside drawing or product standard tolerance with no NCR raised.
- Weld reinforcement > 4 mm on any butt weld without machining/grinding disposition.
- Ovality of pipe spool > 1% OD without approved engineering concession.
- Straightening by heat application (flame straightening) performed without written procedure and RWC approval.

---

CLAUSE: 22.1 — Pressure Testing: Hydrotest and Pneumatic Test Requirements
ISO 3834-2 Ref: Clause 12 / Applicable Product Standards

Pressure testing (اختبار الضغط) is the final weld integrity verification for pressure-containing equipment and piping. Hydrostatic testing (الاختبار المائي) must be performed after all NDE, PWHT, and dimensional inspections are accepted and documented. The test pressure, hold time, and acceptance criteria are defined by the applicable product standard (e.g., ASME B31.3 Clause 345, ASME VIII UG-99, EN 13480-5 Clause 9). Pneumatic testing (الاختبار الهوائي) is only permitted where hydrostatic testing is impractical and only with prior engineering assessment of the risk of brittle fracture and stored energy. All pressure test records must state: test medium, test pressure, test duration, temperature of test medium, and the name and signature of the witnessing inspector (مفتش الشهود).

ACCEPTANCE:
- Hydrotest pressure: 1.5 × design pressure (ASME B31.3 normal fluid service) or 1.3 × PS (PED / EN 13480).
- Hold time at test pressure: minimum 10 minutes (ASME B31.3), or per product standard.
- Hydrotest water temperature: minimum 10°C above the Minimum Allowable Temperature (MAT) or MDMT of the material.
- No visible leaks, no pressure drop, and no plastic deformation observed during hold period.
- Pneumatic test only with risk assessment, bleed-off test first, and personnel clearance zone per energy calculation.

REJECTION:
- Test pressure below the minimum required by the applicable product standard.
- Hold time less than the required minimum (under-pressure duration).
- Any visible leakage at any fitting, flange, or weld during hold period.
- Test performed before NDE, PWHT, or dimensional inspection is accepted and signed off.
- Pneumatic test performed without prior engineering risk assessment and formal approval.

---

CLAUSE: 23.1 — Release for Service: Final Weld Dossier and Manufacturer's Certificate
ISO 3834-2 Ref: Clauses 12, 16

Before any welded assembly is released for service, coating, or dispatch, a final weld dossier (ملف اللحام النهائي) must be compiled and accepted by the Responsible Welding Coordinator and the client inspector (where witnessing is specified). The final dossier must include as a minimum: the as-built weld map showing all joint numbers and NDE coverage, all weld joint travelers, all NDE reports (VT, RT/UT, MT/PT), all PWHT time-temperature charts, all dimensional inspection records, material test certificates for parent materials and consumables, welder qualification records, WPS/PQR index, and the pressure test record. The Manufacturer's Declaration of Conformity (إعلان المطابقة) must reference the applicable standard (e.g., EN 13480, ASME VIII) and be signed by an authorized company representative. Only after the dossier is accepted, all NCRs are closed, and the pressure test is accepted may the assembly be released.

ACCEPTANCE:
- Final dossier complete with all required documents indexed and cross-referenced to joint numbers.
- All NCRs closed with documented evidence of re-inspection acceptance before release.
- Pressure test record included and signed by client inspector (where specified in ITP).
- Manufacturer's Declaration of Conformity signed and dated after all acceptance activities complete.
- Final weld map showing 100% NDE coverage (for 100% examination requirement) or spot check coverage documented with joint numbers examined.

REJECTION:
- Assembly released with open NCRs or outstanding NDE results.
- Final dossier missing NDE reports, PWHT charts, or material test certificates.
- Pressure test not performed or not witnessed as per the ITP.
- Manufacturer's Declaration of Conformity issued before all inspections are complete.
- Final weld map not reflecting actual as-built condition (joint numbers do not match traveler records).

---

CLAUSE: 24.1 — Audit and Continuous Improvement of Welding Quality System
ISO 3834-2 Ref: Clause 4 (general management requirements)

The manufacturer must conduct periodic internal audits of the welding quality system to verify ongoing compliance with ISO 3834-2 requirements. Audit frequency must be defined in the quality manual (دليل الجودة), with a minimum annual full-system audit and targeted audits triggered by: increased non-conformance rate, new contract type outside previous experience, significant changes in personnel or equipment, or external audit findings. Audit findings must be classified as: Major Non-Conformance (عدم مطابقة رئيسية — system failure, immediate corrective action required), Minor Non-Conformance (عدم مطابقة ثانوية — isolated lapse, corrective action within defined period), or Observation (ملاحظة — improvement opportunity). All findings must be tracked to closure with objective evidence. Corrective and preventive actions (CAPA) must address root cause, not just the symptom. The RWC must review audit reports and sign off on CAPA closure.

ACCEPTANCE:
- Annual internal audit of the full welding quality system completed and documented.
- Audit report issued within 14 days of audit completion; findings classified as Major/Minor/Observation.
- CAPA plan issued for all Major non-conformances within 7 days of audit report issuance.
- CAPA objective evidence reviewed and signed off by RWC before finding is closed.
- Audit records retained for minimum 5 years (or per product standard).

REJECTION:
- No internal audit conducted in the past 12 months without documented justification.
- Major non-conformances found without a CAPA plan issued within 7 days.
- CAPA addresses only the symptom and not the root cause (e.g., "retrained the welder" without process correction).
- Audit records not retained or not available for review by client or certification body.
- Corrective actions closed without objective evidence of effectiveness verification.

---

================================================================================
END OF FILE — ISO 3834-2 WELDING QUALITY REQUIREMENTS — 24 CLAUSES
TOTAL CLAUSES: 24 | GENERATED: 2026-09-23
FILE LOCATION: c:\Users\MT\Desktop\inspect support\standards\ISO_3834-2_Welding_Quality.txt
================================================================================
